Repository: greg-randall/Lee-Filters-Transmission-

# Lee-Filters-Transmission-Data

The Lee Filters website has embedded SVGs that have a tooltip showing the color wavelength and transmission as a percentage. 

This CSV collects that data in one place so you can more easily design filter combinations.

File: Lee Filters Transmission Chart Decimal.csv (part 1 of 4)
nm,002 Rose Pink,003 Lavender Tint,004 Medium Bastard Amber,007 Pale Yellow,008 Dark Salmon,009 Pale Amber Gold,010 Medium Yellow,013 Straw Tint,015 Deep Straw,017 Surprise Peach,019 Fire,020 Medium Amber,021 Gold Amber,022 Dark Amber,024 Scarlet,025 Sunset Red,026 Bright Red,027 Medium Red,029 Plasa Red,035 Light Pink,036 Medium Pink,046 Dark Magenta,048 Rose Purple,049 Medium Purple,052 Light Lavender,053 Paler Lavender,058 Lavender,061 Mist Blue,063 Pale Blue,068 Sky Blue,071 Tokyo Blue,075 Evening Blue,079 Just Blue,085 Deeper Blue,088 Lime Green,089 Moss Green,090 Dark Yellow Green,100 Spring Yellow,101 Yellow,102 Light Amber,103 Straw,104 Deep Amber,105 Orange,106 Primary Red,107 Light Rose,108 English Rose,109 Light Salmon,110 Middle Rose,111 Dark Pink,113 Magenta,115 Peacock Blue,116 Medium Blue Green,117 Steel Blue,118 Light Blue,119 Dark Blue,120 Deep Blue,121 Lee Green,122 Fern Green,124 Dark Green,126 Mauve,127 Smokey Pink,128 Bright Pink,130 Clear,131 Marine Blue,132 Medium Blue,134 Golden Amber,135 Deep Golden Amber,136 Pale Lavender,137 Special Lavender,138 Pale Green,139 Primary Green,140 Summer Blue,141 Bright Blue,142 Pale Violet,143 Pale Navy Blue,144 No Colour Blue,147 Apricot,148 Bright Rose,151 Gold Tint,152 Pale Gold,153 Pale Salmon,154 Pale Rose,156 Chocolate,157 Pink,158 Deep Orange,159 No Colour Straw,161 Slate Blue,162 Bastard Amber,164 Flame Red,165 Daylight Blue,169 Lilac Tint,170 Deep Lavender,172 Lagoon Blue,174 Dark Steel Blue,176 Loving Amber,179 Chrome Orange,180 Dark Lavender,181 Congo Blue,182 Light Red,183 Moonlight Blue,184 Cosmetic Peach,186 Cosmetic Silver Rose,187 Cosmetic Rouge,188 Cosmetic Highlight,189 Cosmetic Silver Moss,191 Cosmetic Aqua Blue,192 Flesh Pink,194 Surprise Pink,195 Zenith Blue,196 True Blue,197 Alice Blue,198 Palace Blue,199 Regal Blue,200 Double C T Blue,201 Full C T Blue,202 Half C T Blue,203 Quarter C T Blue,204 Full C T Orange,205 Half C T Orange,206 Quarter C T Orange,207 Full C T Orange 3nd,208 Full C T Orange 6nd,209 0 3nd,210 0 6nd,211 0 9nd,212 L C T Yellow Y1,213 White Flame Green,217 Blue Diffusion,218 Eighth C T Blue,219 Lee Fluorescent Green,221 Blue Frost,223 Eighth C T Orange,224 Daylight Blue Frost,225 Neutral Density Frost,226 Lee U V,230 Super Correction L C T Yellow,232 Super Correction W F Green,236 H M I To Tungsten,237 C I D To Tungsten,238 C S I To Tungsten,239 Polariser,241 Lee Fluorescent 5700 Kelvin,242 Lee Fluorescent 4300 Kelvin,243 Lee Fluorescent 3600 Kelvin,244 Lee Plus Green,245 Half Plus Green,246 Quarter Plus Green,247 Lee Minus Green,248 Half Minus Green,249 Quarter Minus Green,269 Lee Heat Shield,278 Eighth Plus Green,279 Eighth Minus Green,281 Three Quarter C T Blue,283 One And A Half C T Blue,285 Three Quarter C T Orange,286 One And A Half C T Orange,287 Double C T Orange,298 0 15nd,299 1 2nd,322 Soft Green,323 Jade,327 Forest Green,328 Follies Pink,332 Special Rose Pink,343 Special Medium Lavender,345 Fuchsia Pink,352 Glacier Blue,353 Lighter Blue,354 Special Steel Blue,363 Special Medium Blue,366 Cornflower,441 Full C T Straw,442 Half C T Straw,443 Quarter C T Straw,444 Eighth C T Straw,500 Double New Colour Blue,501 New Colour Blue Robertson Blue,502 Half New Colour Blue,503 Quarter New Colour Blue,504 Waterfront Green,505 Sally Green,506 Marlene,507 Madge,508 Midnight Maya,525 Argent Blue,550 Ald Gold,600 Arctic White,601 Silver,602 Platinum,603 Moonlight White,642 Half Mustard Yellow,650 Industry Sodium,651 Hi Sodium,652 Urban Sodium,653 Lo Sodium,700 Perfect Lavender,702 Special Pale Lavender,703 Cold Lavender,704 Lily,705 Lily Frost,706 King Fals Lavender,707 Ultimate Violet,708 Cool Lavender,709 Electric Lilac,710 Spir Special Blue,711 Cold Blue,712 Bedford Blue,713 J Winter Blue,714 Elysian Blue,715 Cabana Blue,716 Mikkel Blue,717 Shanklin Frost,718 Half Shanklin Frost,719 Colour Wash Blue,720 Durham Daylight Frost,721 Berry Blue,722 Bray Blue,723 Virgin Blue,724 Ocean Blue,725 Old Steel Blue,727 Qfd Blue,728 Steel Green,729 Scuba Blue,730 Liberty Green,731 Dirty Ice,733 Damp Squib,735 Velvet Green,736 Twickenham Green,738 Jas Green,740 Aurora Borealis Green,741 Mustard Yellow,742 Bram Brown,744 Dirty White,746 Brown,747 Easy White,748 Seedy Pink,749 Hampshire Rose,750 Durham Frost,763 Wheat,764 Sun Colour Straw,765 Lee Yellow,767 Oklahoma Yellow,768 Egg Yolk Yellow,770 Burnt Yellow,773 Cardbox Amber,774 Soft Amber Key 1,775 Soft Amber Key 2,776 Nectarine,777 Rust,778 Millennium Gold,779 Bastard Pink,780 As Golden Amber,781 Terry Red,787 Marius Red,789 Blood Red,790 Moroccan Pink,791 Moroccan Frost,793 Vanity Fair,794 Pretty N Pink,795 Magical Magenta,797 Deep Purple,798 Chrysalis Pink,799 Special Kh Lavender
405,0.65319,0.81601,0.48606,0.52540,0.16769,0.40915,0.00013,0.30205,0.00041,0.15992,0.00552,0.21109,0.02372,0.00527,0.14002,0.04181,0.00117,0.00541,0.00014,0.68442,0.57846,0.07867,0.37551,0.25910,0.60074,0.73475,0.41528,0.75129,0.75280,0.41381,0.08531,0.44521,0.24685,0.07950,0.02788,0.02769,0.00204,0.00107,0.00045,0.11036,0.55429,0.00761,0.00386,0.00287,0.50175,0.34847,0.54039,0.62410,0.55310,0.07402,0.37098,0.06522,0.78778,0.48376,0.14579,0.06841,0.03020,0.04789,0.03119,0.24147,0.15153,0.38351,0.88000,0.42296,0.26638,0.08238,0.00010,0.65196,0.69767,0.24204,0.00017,0.61426,0.35979,0.62537,0.25872,0.55149,0.19800,0.23751,0.57191,0.55186,0.62975,0.65191,0.30289,0.33479,0.01025,0.72335,0.61225,0.60023,0.01334,0.56666,0.72404,0.48679,0.27740,0.63480,0.41191,0.00010,0.45430,0.09697,0.00417,0.35517,0.53970,0.60780,0.48752,0.59938,0.53388,0.62207,0.52273,0.49162,0.15531,0.56295,0.35888,0.11370,0.31437,0.45896,0.62901,0.75455,0.80346,0.16015,0.38537,0.56791,0.08239,0.04140,0.47185,0.21664,0.10587,0.43095,0.44582,0.58126,0.85642,0.25377,0.55968,0.70444,0.43222,0.29149,0.59312,0.13243,0.04301,0.12911,0.12418,0.19230,0.35673,0.35551,0.30813,0.35818,0.39205,0.58576,0.68903,0.70336,0.71781,0.81538,0.90290,0.79768,0.83005,0.71061,0.58842,0.22313,0.07821,0.03968,0.65249,0.07280,0.24567,0.16860,0.00365,0.52366,0.20860,0.33893,0.46511,0.48762,0.55254,0.46344,0.21438,0.36401,0.15557,0.35917,0.54763,0.71168,0.52265,0.66933,0.75576,0.82356,0.57885,0.01146,0.49208,0.00010,0.22688,0.50256,0.03168,0.14187,0.26028,0.16144,0.34093,0.00033,0.08554,0.15503,0.02611,0.00010,0.32216,0.72976,0.51653,0.73163,0.68436,0.33162,0.16155,0.70153,0.57692,0.43401,0.31184,0.34782,0.06589,0.27372,0.34478,0.15561,0.65815,0.76174,0.37262,0.66614,0.31262,0.15469,0.29792,0.62005,0.74332,0.00405,0.46364,0.00672,0.57689,0.53391,0.47800,0.00265,0.00010,0.00017,0.00391,0.00010,0.00689,0.15102,0.00086,0.20821,0.21431,0.67621,0.89372,0.39648,0.25846,0.36335,0.00019,0.00021,0.00014,0.39592,0.45941,0.30205,0.27448,0.00010,0.01384,0.24917,0.00010,0.00751,0.00010,0.00010,0.44915,0.48269,0.28667,0.66264,0.46376,0.18719,0.33591,0.16649
410,0.67660,0.81760,0.47409,0.49370,0.16965,0.39845,0.00010,0.29182,0.00018,0.15307,0.00521,0.18852,0.02184,0.00492,0.14687,0.04024,0.00148,0.00446,0.00015,0.70383,0.58349,0.07405,0.38317,0.28190,0.59803,0.76573,0.44066,0.79184,0.74322,0.46708,0.11249,0.48565,0.28771,0.10331,0.01852,0.02400,0.00245,0.00053,0.00025,0.09016,0.54506,0.00480,0.00349,0.00323,0.51180,0.34071,0.55904,0.63680,0.54937,0.07874,0.42078,0.09711,0.79131,0.52918,0.18547,0.09515,0.02395,0.04050,0.02750,0.25543,0.14869,0.38227,0.88000,0.43156,0.31015,0.07968,0.00010,0.68500,0.69845,0.22309,0.00014,0.64593,0.41738,0.66679,0.27300,0.58270,0.19477,0.24726,0.56027,0.56238,0.65416,0.64292,0.29237,0.34875,0.00967,0.70753,0.64661,0.59622,0.01262,0.59889,0.71159,0.50664,0.32702,0.67802,0.41201,0.00010,0.47582,0.11548,0.00437,0.41359,0.53985,0.61206,0.48166,0.60150,0.51958,0.63221,0.54708,0.50680,0.18929,0.59297,0.39251,0.13791,0.38181,0.50030,0.65673,0.79245,0.81618,0.17015,0.39937,0.57924,0.08353,0.04236,0.46735,0.22161,0.10977,0.49828,0.50673,0.58252,0.83551,0.23326,0.56667,0.69630,0.44953,0.29465,0.72559,0.14972,0.06360,0.14592,0.13344,0.19865,0.36752,0.37760,0.31634,0.36625,0.39473,0.58148,0.68191,0.68816,0.70143,0.81138,0.90908,0.79611,0.83755,0.73444,0.62907,0.24098,0.07985,0.04021,0.67342,0.07614,0.24386,0.17138,0.00435,0.52706,0.20952,0.37501,0.47760,0.52185,0.60950,0.49575,0.26797,0.39538,0.13127,0.32444,0.54100,0.68165,0.54990,0.68653,0.74751,0.81061,0.59741,0.00706,0.49513,0.00010,0.25256,0.55730,0.02528,0.15902,0.25629,0.17232,0.35574,0.00023,0.07114,0.15191,0.01934,0.00010,0.35433,0.73128,0.54689,0.72689,0.70022,0.35761,0.19452,0.73003,0.60689,0.46827,0.34246,0.44798,0.09345,0.31089,0.39169,0.20176,0.68437,0.77551,0.40033,0.69641,0.36573,0.19084,0.33483,0.66360,0.78483,0.01063,0.47673,0.01542,0.56415,0.53077,0.46971,0.00346,0.00010,0.00010,0.00418,0.00010,0.00888,0.12477,0.00086,0.20094,0.21805,0.66860,0.89453,0.44716,0.31711,0.34084,0.00015,0.00018,0.00010,0.39168,0.45563,0.29808,0.26643,0.00010,0.01297,0.24241,0.00010,0.00692,0.00010,0.00010,0.45866,0.48849,0.29769,0.68391,0.48039,0.20500,0.36632,0.19680
415,0.70203,0.82307,0.46137,0.48125,0.17287,0.39210,0.00010,0.28404,0.00013,0.14375,0.00508,0.15918,0.02020,0.00464,0.15167,0.03928,0.00171,0.00357,0.00018,0.69636,0.58242,0.06963,0.38984,0.29517,0.59628,0.76761,0.45899,0.82456,0.77448,0.51491,0.13914,0.53841,0.33292,0.12776,0.01292,0.02103,0.00275,0.00030,0.00017,0.07561,0.54397,0.00318,0.00335,0.00344,0.51192,0.33776,0.57184,0.63501,0.56040,0.08119,0.45794,0.12232,0.78920,0.57832,0.21903,0.12486,0.01927,0.03418,0.02335,0.27215,0.14756,0.38828,0.88000,0.43128,0.34397,0.07821,0.00010,0.69824,0.73714,0.20744,0.00013,0.66896,0.47903,0.67266,0.29372,0.61283,0.19200,0.25229,0.55060,0.55688,0.68007,0.65200,0.26962,0.35896,0.00921,0.71301,0.67656,0.58785,0.01214,0.64601,0.72867,0.52966,0.36416,0.70752,0.41355,0.00010,0.49824,0.13350,0.00446,0.46376,0.54125,0.61507,0.47717,0.60170,0.50758,0.63601,0.54657,0.52044,0.22689,0.63948,0.41462,0.15869,0.42730,0.53960,0.67194,0.78612,0.83723,0.17876,0.40743,0.58835,0.08462,0.04295,0.46661,0.22594,0.11217,0.51161,0.53647,0.58497,0.84735,0.21535,0.56740,0.69700,0.46270,0.29834,0.78558,0.16513,0.08178,0.16233,0.14226,0.20020,0.37820,0.39621,0.32498,0.36843,0.39451,0.58370,0.70295,0.68074,0.70603,0.80324,0.90235,0.77383,0.85011,0.75298,0.65678,0.24965,0.08107,0.04033,0.69446,0.07743,0.23780,0.16992,0.00497,0.51563,0.21389,0.39014,0.50552,0.54714,0.65520,0.53075,0.30775,0.41136,0.11318,0.29629,0.53273,0.66063,0.56242,0.69623,0.77160,0.82981,0.58204,0.00465,0.51163,0.00010,0.28268,0.59030,0.02084,0.17151,0.24724,0.18141,0.37102,0.00019,0.06054,0.15082,0.01464,0.00010,0.38703,0.73671,0.56692,0.75910,0.71176,0.37633,0.22690,0.73905,0.64358,0.49221,0.36729,0.51269,0.11587,0.34480,0.43209,0.25132,0.70301,0.78576,0.41238,0.71453,0.39419,0.22734,0.36502,0.67833,0.80044,0.01995,0.48126,0.02568,0.55678,0.52910,0.46417,0.00378,0.00010,0.00010,0.00418,0.00010,0.01077,0.10600,0.00091,0.19596,0.21709,0.66979,0.89531,0.47332,0.35088,0.33791,0.00013,0.00016,0.00010,0.39226,0.45479,0.29580,0.26447,0.00010,0.01239,0.23457,0.00010,0.00652,0.00010,0.00010,0.46601,0.49330,0.30757,0.68954,0.48959,0.22228,0.39125,0.22454
420,0.70237,0.82379,0.44439,0.46353,0.17291,0.39182,0.00011,0.28543,0.00010,0.13187,0.00519,0.13361,0.01889,0.00437,0.15157,0.03990,0.00190,0.00288,0.00019,0.68431,0.58334,0.06367,0.39816,0.29969,0.62367,0.75130,0.48666,0.82438,0.81691,0.55278,0.16345,0.58422,0.38643,0.15696,0.00971,0.01899,0.00303,0.00022,0.00013,0.06537,0.54674,0.00233,0.00333,0.00358,0.51347,0.33957,0.56253,0.63362,0.57064,0.08428,0.47663,0.14633,0.81618,0.62947,0.25520,0.15759,0.01595,0.02924,0.02000,0.28578,0.14359,0.39484,0.88000,0.42843,0.38802,0.07824,0.00010,0.68488,0.77561,0.19182,0.00011,0.69525,0.53716,0.69478,0.31681,0.66426,0.19227,0.25378,0.55495,0.54832,0.67410,0.65856,0.23886,0.35999,0.00871,0.72443,0.71506,0.59416,0.01218,0.70053,0.75808,0.53533,0.40470,0.71821,0.41375,0.00010,0.54041,0.15138,0.00448,0.51049,0.54207,0.61889,0.47506,0.60135,0.49692,0.64171,0.53157,0.53981,0.27378,0.68162,0.43807,0.17763,0.47193,0.56189,0.68801,0.77206,0.85074,0.18563,0.41115,0.59032,0.08632,0.04366,0.47919,0.22985,0.11556,0.51493,0.53605,0.58640,0.88133,0.20183,0.56821,0.71212,0.47147,0.30192,0.84037,0.17816,0.09783,0.17177,0.14776,0.20000,0.38773,0.39613,0.33205,0.36272,0.39421,0.58227,0.71514,0.67731,0.70954,0.79267,0.89392,0.77253,0.84406,0.76431,0.66950,0.24664,0.08236,0.04047,0.68956,0.07714,0.22833,0.16719,0.00564,0.51791,0.21523,0.40973,0.53024,0.57748,0.67773,0.57157,0.33655,0.41493,0.09948,0.27931,0.50843,0.65537,0.58436,0.71725,0.81425,0.86189,0.56070,0.00339,0.51496,0.00010,0.30416,0.61088,0.01759,0.17932,0.24009,0.18909,0.38462,0.00017,0.05311,0.15050,0.01148,0.00010,0.41482,0.75581,0.57551,0.78238,0.71958,0.39497,0.26254,0.73804,0.66046,0.50724,0.39870,0.56304,0.13885,0.37634,0.47774,0.30719,0.72576,0.80522,0.42273,0.73041,0.42435,0.26711,0.38592,0.69594,0.79556,0.03207,0.48571,0.03858,0.54736,0.52294,0.46034,0.00389,0.00010,0.00010,0.00409,0.00010,0.01256,0.09362,0.00094,0.19001,0.21241,0.67227,0.89701,0.49082,0.36182,0.34111,0.00016,0.00015,0.00010,0.38966,0.45345,0.29360,0.27046,0.00010,0.01183,0.22519,0.00010,0.00611,0.00010,0.00010,0.46931,0.49801,0.30544,0.68141,0.48910,0.23707,0.41661,0.24689
425,0.68656,0.82218,0.43078,0.44637,0.17005,0.39360,0.00010,0.29314,0.00010,0.11968,0.00550,0.11255,0.01757,0.00403,0.14832,0.04161,0.00200,0.00245,0.00022,0.68803,0.58238,0.05781,0.40965,0.31024,0.65319,0.76404,0.51667,0.81333,0.81035,0.58993,0.19094,0.60753,0.43115,0.19426,0.00802,0.01754,0.00324,0.00021,0.00012,0.05855,0.54588,0.00185,0.00338,0.00361,0.51678,0.34116,0.54978,0.64028,0.56570,0.08876,0.50088,0.16988,0.85366,0.65612,0.30325,0.20376,0.01384,0.02594,0.01753,0.29568,0.13488,0.39277,0.88000,0.42746,0.43517,0.07868,0.00010,0.68125,0.77234,0.17873,0.00010,0.71823,0.56588,0.74185,0.32800,0.70312,0.19191,0.25038,0.56072,0.55264,0.64689,0.65730,0.21437,0.35870,0.00806,0.72968,0.75441,0.60685,0.01268,0.72985,0.76251,0.53535,0.43619,0.73857,0.41113,0.00010,0.57580,0.16976,0.00446,0.53907,0.54221,0.61882,0.47186,0.60111,0.48789,0.64502,0.53119,0.55752,0.32078,0.68657,0.46057,0.19513,0.52102,0.56942,0.71503,0.79112,0.85002,0.18744,0.41320,0.58957,0.08701,0.04496,0.49613,0.23246,0.11842,0.52841,0.53085,0.58766,0.90286,0.19316,0.56864,0.72762,0.47820,0.30597,0.87524,0.18398,0.10852,0.17492,0.14765,0.20097,0.39564,0.39009,0.33373,0.36348,0.39509,0.58887,0.69685,0.67278,0.69663,0.79393,0.90050,0.80172,0.83919,0.77328,0.67890,0.24557,0.08318,0.04064,0.67553,0.07612,0.22406,0.16485,0.00628,0.53994,0.21199,0.45266,0.53294,0.61003,0.70093,0.58006,0.36714,0.43658,0.09086,0.27137,0.48845,0.66750,0.61726,0.74158,0.82782,0.87241,0.55706,0.00283,0.49911,0.00010,0.31882,0.64941,0.01554,0.18670,0.22837,0.19735,0.39820,0.00018,0.04855,0.15135,0.00955,0.00010,0.44598,0.77191,0.57794,0.77657,0.73155,0.40749,0.30606,0.74676,0.65524,0.52989,0.41544,0.60618,0.15876,0.40424,0.53148,0.37548,0.73982,0.80671,0.45294,0.73916,0.46136,0.30480,0.41050,0.73668,0.80358,0.04563,0.49078,0.05032,0.54177,0.51107,0.45644,0.00394,0.00010,0.00010,0.00387,0.00010,0.01394,0.08556,0.00097,0.18420,0.20711,0.67436,0.89718,0.50580,0.36835,0.33895,0.00013,0.00012,0.00010,0.38874,0.45055,0.29061,0.27191,0.00010,0.01102,0.21683,0.00010,0.00579,0.00010,0.00010,0.46850,0.50168,0.30819,0.67881,0.49637,0.25113,0.44686,0.27858
430,0.67995,0.82716,0.42737,0.44144,0.16655,0.38930,0.00010,0.29672,0.00010,0.10770,0.00600,0.09126,0.01595,0.00371,0.14210,0.04369,0.00198,0.00230,0.00021,0.70833,0.57999,0.05429,0.42072,0.32307,0.65337,0.80341,0.53607,0.82295,0.78461,0.64379,0.22731,0.64456,0.48334,0.23549,0.00756,0.01702,0.00331,0.00021,0.00010,0.05501,0.54713,0.00168,0.00344,0.00358,0.51971,0.34027,0.55386,0.65035,0.54932,0.09311,0.52980,0.18454,0.87485,0.67724,0.35673,0.26502,0.01300,0.02488,0.01617,0.31385,0.12780,0.39118,0.88000,0.43581,0.47317,0.07943,0.00010,0.69969,0.77404,0.17484,0.00010,0.73913,0.61807,0.76791,0.34014,0.71208,0.18797,0.24080,0.55551,0.56772,0.63215,0.65704,0.19248,0.35694,0.00724,0.72194,0.78342,0.61527,0.01343,0.74735,0.74442,0.54099,0.45891,0.77021,0.40253,0.00010,0.60023,0.19380,0.00438,0.56441,0.54284,0.62035,0.46972,0.60311,0.48259,0.64871,0.54040,0.56781,0.37430,0.69473,0.48207,0.21072,0.54892,0.58624,0.73280,0.82805,0.84800,0.18383,0.41466,0.58852,0.08742,0.04625,0.50086,0.23576,0.12250,0.53985,0.53381,0.58892,0.88760,0.18871,0.56930,0.72852,0.48317,0.31056,0.86847,0.18641,0.11327,0.17822,0.14597,0.20218,0.40512,0.39841,0.33238,0.37423,0.39505,0.59478,0.68089,0.66392,0.68880,0.80464,0.91552,0.81802,0.84248,0.77946,0.69512,0.24914,0.08265,0.04063,0.66722,0.07478,0.22668,0.16781,0.00697,0.54657,0.20904,0.49186,0.52549,0.63793,0.73894,0.58887,0.39804,0.46569,0.08652,0.26504,0.48788,0.68422,0.63833,0.75219,0.81276,0.85813,0.57858,0.00269,0.48179,0.00010,0.34744,0.71833,0.01442,0.19623,0.21129,0.20454,0.40550,0.00016,0.04680,0.15318,0.00854,0.00010,0.48514,0.77045,0.58566,0.77425,0.74385,0.41710,0.35696,0.77216,0.65744,0.55561,0.41327,0.63632,0.17928,0.43441,0.57886,0.45719,0.74395,0.80667,0.47952,0.74964,0.48800,0.34999,0.44385,0.78109,0.82677,0.05937,0.49443,0.06238,0.54173,0.50537,0.45618,0.00393,0.00010,0.00010,0.00349,0.00010,0.01496,0.08202,0.00102,0.18310,0.20089,0.66678,0.89982,0.50507,0.37557,0.32805,0.00013,0.00013,0.00010,0.38946,0.44460,0.28457,0.26496,0.00010,0.00974,0.20770,0.00010,0.00533,0.00010,0.00010,0.46882,0.50547,0.31580,0.68970,0.50594,0.26736,0.48003,0.31511
435,0.69090,0.84006,0.42812,0.44657,0.16078,0.37821,0.00010,0.29185,0.00010,0.09590,0.00647,0.07212,0.01438,0.00325,0.13056,0.04516,0.00176,0.00238,0.00019,0.71287,0.57496,0.05157,0.42997,0.32436,0.64758,0.80742,0.55783,0.84028,0.79370,0.70119,0.26085,0.70374,0.55088,0.27909,0.00818,0.01757,0.00347,0.00025,0.00010,0.05503,0.55090,0.00177,0.00341,0.00330,0.51642,0.33607,0.55658,0.64938,0.53738,0.09527,0.54155,0.21184,0.86470,0.71484,0.40423,0.31980,0.01367,0.02638,0.01648,0.33345,0.12192,0.39508,0.88000,0.45394,0.51432,0.07948,0.00010,0.71977,0.80705,0.18217,0.00010,0.75787,0.68645,0.77083,0.36623,0.72656,0.18191,0.22627,0.53971,0.56943,0.64167,0.65460,0.16802,0.35064,0.00625,0.71138,0.79738,0.62127,0.01404,0.78678,0.73708,0.55193,0.49620,0.79455,0.39225,0.00010,0.62897,0.21633,0.00413,0.61783,0.54210,0.61908,0.47097,0.60293,0.48120,0.65162,0.53430,0.57582,0.43335,0.72835,0.50838,0.22265,0.57101,0.61089,0.73337,0.83914,0.84973,0.17926,0.41389,0.58824,0.08811,0.04686,0.49004,0.24071,0.12667,0.53874,0.54325,0.59075,0.85918,0.19013,0.56900,0.71320,0.48951,0.31453,0.86709,0.19242,0.11775,0.18343,0.14732,0.20343,0.41368,0.41357,0.33606,0.37899,0.39328,0.59051,0.69666,0.66085,0.70107,0.81634,0.92133,0.79593,0.84407,0.78734,0.71706,0.25129,0.08053,0.03931,0.67609,0.07240,0.23774,0.18004,0.00769,0.53618,0.20884,0.50613,0.53622,0.66492,0.77922,0.62826,0.43237,0.47858,0.08774,0.26237,0.50465,0.69672,0.64868,0.74882,0.79560,0.84816,0.60311,0.00300,0.48425,0.00010,0.38182,0.76468,0.01428,0.20607,0.19346,0.21232,0.40878,0.00015,0.04821,0.15348,0.00834,0.00010,0.51629,0.77357,0.59897,0.80470,0.75399,0.43054,0.40441,0.79010,0.68842,0.57628,0.42032,0.66432,0.21022,0.46734,0.62925,0.53992,0.75480,0.82067,0.48252,0.76317,0.51460,0.40515,0.46579,0.80543,0.85607,0.08394,0.49775,0.08362,0.55434,0.51424,0.45932,0.00446,0.00010,0.00010,0.00307,0.00010,0.01597,0.08328,0.00104,0.18599,0.19489,0.65685,0.89813,0.49613,0.38352,0.32036,0.00012,0.00012,0.00010,0.38742,0.43860,0.27888,0.25395,0.00010,0.00848,0.20029,0.00010,0.00479,0.00010,0.00010,0.46809,0.50507,0.31661,0.70774,0.51012,0.28647,0.50320,0.34631
440,0.71375,0.84540,0.42768,0.45844,0.15198,0.36930,0.00010,0.28530,0.00010,0.08509,0.00678,0.05773,0.01307,0.00283,0.11468,0.04585,0.00151,0.00255,0.00016,0.69370,0.56160,0.04970,0.44066,0.31739,0.66292,0.78054,0.58680,0.85146,0.83306,0.72816,0.28312,0.73885,0.59274,0.31710,0.01008,0.01919,0.00371,0.00030,0.00012,0.05833,0.55189,0.00210,0.00329,0.00287,0.50525,0.32904,0.53696,0.64008,0.53145,0.09503,0.55836,0.24064,0.85212,0.75595,0.44057,0.36134,0.01615,0.03067,0.01852,0.34127,0.11486,0.39863,0.88000,0.47418,0.55912,0.07904,0.00010,0.71465,0.83031,0.19776,0.00010,0.77254,0.70553,0.79050,0.39197,0.76321,0.17760,0.20726,0.52654,0.55231,0.65316,0.64116,0.14434,0.33598,0.00518,0.70270,0.81784,0.62277,0.01444,0.83288,0.75383,0.54936,0.53263,0.80720,0.37687,0.00010,0.64845,0.23002,0.00379,0.67156,0.54103,0.62026,0.47385,0.60302,0.48625,0.65549,0.50221,0.59030,0.47664,0.76138,0.52533,0.22384,0.59855,0.62931,0.72947,0.81959,0.85392,0.17726,0.40815,0.58565,0.08748,0.04651,0.48212,0.24403,0.12763,0.53355,0.55331,0.59082,0.84915,0.20023,0.56941,0.69594,0.49588,0.32036,0.89090,0.20432,0.12501,0.19313,0.15472,0.21155,0.41876,0.41864,0.34579,0.36988,0.39146,0.57550,0.72261,0.66733,0.71844,0.81470,0.91265,0.77199,0.84437,0.80167,0.72732,0.24708,0.07748,0.03722,0.70155,0.06863,0.25211,0.19627,0.00836,0.52381,0.20549,0.50986,0.55431,0.68534,0.78708,0.65855,0.45525,0.47117,0.09377,0.26691,0.51748,0.69124,0.65931,0.74944,0.80143,0.85481,0.61073,0.00378,0.49410,0.00010,0.39753,0.76380,0.01516,0.20966,0.17847,0.22024,0.41421,0.00015,0.05241,0.15215,0.00896,0.00010,0.53176,0.78438,0.61127,0.82375,0.76163,0.44554,0.42698,0.78899,0.72193,0.58512,0.42781,0.68521,0.23260,0.48819,0.65861,0.59021,0.77026,0.83003,0.48286,0.77123,0.53322,0.43924,0.47905,0.80230,0.86272,0.11591,0.49897,0.10774,0.56908,0.53286,0.46906,0.00551,0.00010,0.00010,0.00261,0.00010,0.01762,0.08966,0.00097,0.18679,0.18752,0.64825,0.89849,0.49397,0.38470,0.31661,0.00010,0.00012,0.00013,0.38127,0.42978,0.26989,0.24661,0.00010,0.00712,0.19271,0.00010,0.00423,0.00010,0.00010,0.46599,0.50015,0.30699,0.70987,0.51133,0.29854,0.51615,0.36415
445,0.72280,0.82784,0.42321,0.47695,0.14055,0.36437,0.00013,0.28368,0.00012,0.07505,0.00677,0.04718,0.01194,0.00242,0.09721,0.04617,0.00116,0.00282,0.00013,0.67299,0.54725,0.04875,0.44994,0.30784,0.68755,0.77775,0.59083,0.85391,0.84916,0.72306,0.29187,0.72964,0.59582,0.33261,0.01345,0.02200,0.00408,0.00049,0.00019,0.06508,0.54787,0.00279,0.00312,0.00237,0.49113,0.31947,0.51097,0.63740,0.51925,0.09060,0.59247,0.25947,0.86576,0.77833,0.45912,0.38511,0.02082,0.03780,0.02236,0.33585,0.10657,0.39756,0.88000,0.49843,0.57782,0.07892,0.00010,0.69729,0.82635,0.21758,0.00012,0.78503,0.72199,0.80862,0.40398,0.79868,0.17585,0.18485,0.51885,0.54065,0.63774,0.62647,0.12645,0.31408,0.00427,0.70845,0.84188,0.61465,0.01448,0.84306,0.77508,0.53737,0.55730,0.81291,0.36426,0.00010,0.64468,0.23907,0.00331,0.68308,0.53939,0.61902,0.47476,0.60169,0.49412,0.65837,0.46808,0.60821,0.48889,0.77613,0.53339,0.21185,0.62332,0.63759,0.74550,0.80904,0.86292,0.17799,0.40109,0.58529,0.08659,0.04617,0.48768,0.24280,0.12507,0.54202,0.57333,0.59312,0.87372,0.21768,0.56964,0.69589,0.49697,0.32697,0.90210,0.21896,0.13444,0.20641,0.16486,0.22471,0.42879,0.41267,0.35293,0.36383,0.39285,0.57290,0.71700,0.67509,0.72261,0.80189,0.89776,0.77989,0.84809,0.80912,0.72116,0.23927,0.07491,0.03533,0.71691,0.06398,0.27202,0.21642,0.00918,0.52721,0.19668,0.52293,0.55896,0.69783,0.78732,0.65824,0.46938,0.47334,0.10412,0.28370,0.52607,0.68387,0.67563,0.77036,0.82839,0.87038,0.60064,0.00530,0.49379,0.00010,0.39306,0.75447,0.01702,0.21079,0.16218,0.22817,0.42402,0.00013,0.05957,0.15070,0.01016,0.00010,0.53170,0.80011,0.61070,0.80590,0.76232,0.44463,0.42873,0.78448,0.73386,0.58513,0.42240,0.68733,0.24910,0.50065,0.66285,0.61077,0.78244,0.82456,0.50374,0.77482,0.54700,0.45303,0.49507,0.80203,0.85526,0.14624,0.50178,0.13235,0.58887,0.55119,0.48030,0.00709,0.00010,0.00014,0.00210,0.00010,0.02033,0.10085,0.00089,0.18779,0.18069,0.64321,0.89907,0.51091,0.38650,0.31167,0.00012,0.00012,0.00010,0.37114,0.42464,0.26305,0.24422,0.00010,0.00599,0.18448,0.00010,0.00371,0.00010,0.00010,0.45872,0.49128,0.29897,0.69626,0.51996,0.29716,0.51681,0.36940
450,0.70346,0.81731,0.42569,0.50488,0.12843,0.36462,0.00015,0.28988,0.00018,0.06638,0.00668,0.03899,0.01086,0.00210,0.08073,0.04583,0.00084,0.00303,0.00010,0.66775,0.53739,0.04723,0.45044,0.28998,0.69047,0.80954,0.56953,0.85515,0.82676,0.71065,0.27664,0.70839,0.59971,0.33909,0.01915,0.02656,0.00478,0.00085,0.00026,0.07484,0.53933,0.00398,0.00300,0.00183,0.46919,0.30853,0.48942,0.63234,0.48857,0.08072,0.60700,0.28203,0.89069,0.77356,0.46856,0.38944,0.02789,0.04819,0.02834,0.31760,0.09915,0.38241,0.88000,0.52288,0.57525,0.07905,0.00010,0.68779,0.80570,0.24107,0.00015,0.79095,0.76123,0.79591,0.41118,0.79700,0.17295,0.16004,0.51327,0.54173,0.60437,0.62711,0.11320,0.28994,0.00349,0.72451,0.84487,0.61049,0.01425,0.81947,0.77899,0.52921,0.58024,0.81034,0.35190,0.00010,0.63079,0.23319,0.00274,0.67455,0.53641,0.61522,0.47692,0.59860,0.50214,0.66029,0.44523,0.61057,0.48877,0.75229,0.53990,0.19580,0.60881,0.64377,0.77132,0.82590,0.86433,0.17923,0.39610,0.58299,0.08597,0.04666,0.50162,0.23677,0.12262,0.57249,0.59995,0.59486,0.90469,0.23864,0.56960,0.71023,0.49732,0.33385,0.88740,0.23025,0.14249,0.21814,0.17346,0.23736,0.43566,0.41366,0.35191,0.37426,0.39980,0.59084,0.69375,0.68085,0.72280,0.79872,0.89342,0.81066,0.86276,0.80736,0.71346,0.23724,0.07423,0.03499,0.70729,0.05951,0.29994,0.24400,0.01048,0.52345,0.18187,0.52231,0.53667,0.70360,0.79986,0.66631,0.47300,0.48664,0.11866,0.31108,0.53637,0.68180,0.68799,0.79475,0.85502,0.88256,0.59582,0.00818,0.47931,0.00010,0.38607,0.76652,0.02011,0.21358,0.14538,0.23582,0.43268,0.00011,0.07025,0.15006,0.01223,0.00010,0.52160,0.79782,0.59585,0.78195,0.75799,0.42906,0.41239,0.78961,0.71639,0.59444,0.40230,0.67989,0.24854,0.50732,0.65275,0.60692,0.78225,0.82913,0.51198,0.77516,0.54709,0.46435,0.50237,0.81252,0.84910,0.17087,0.50992,0.15291,0.61295,0.56337,0.49238,0.00942,0.00010,0.00019,0.00172,0.00010,0.02370,0.11804,0.00079,0.19043,0.17284,0.63932,0.89827,0.53477,0.39514,0.29824,0.00013,0.00012,0.00011,0.36583,0.42068,0.25822,0.24347,0.00010,0.00502,0.17418,0.00010,0.00318,0.00010,0.00010,0.44604,0.47680,0.28296,0.67648,0.50832,0.27849,0.50030,0.36111
455,0.67129,0.82482,0.43995,0.53472,0.11570,0.37144,0.00022,0.30115,0.00030,0.05918,0.00657,0.03250,0.00980,0.00177,0.06540,0.04514,0.00056,0.00308,0.00010,0.67377,0.52629,0.04569,0.44353,0.26302,0.67008,0.82705,0.55731,0.85544,0.80201,0.71120,0.24599,0.71070,0.60467,0.34303,0.02920,0.03382,0.00584,0.00173,0.00045,0.08915,0.53426,0.00617,0.00303,0.00133,0.44275,0.29902,0.47868,0.61768,0.45147,0.06821,0.60436,0.29982,0.90013,0.76388,0.46957,0.37372,0.03857,0.06321,0.03714,0.28739,0.09360,0.35733,0.88000,0.55523,0.58098,0.08030,0.00010,0.69469,0.80250,0.27489,0.00019,0.79319,0.75962,0.77428,0.42808,0.77527,0.17115,0.13591,0.50721,0.54707,0.57266,0.62886,0.10029,0.26323,0.00280,0.74582,0.81944,0.60814,0.01398,0.79707,0.76101,0.52285,0.59011,0.79881,0.33803,0.00010,0.60973,0.21504,0.00221,0.67548,0.53618,0.61270,0.48330,0.59748,0.51607,0.66077,0.42714,0.60387,0.48006,0.72964,0.53989,0.17724,0.57602,0.64342,0.78087,0.85186,0.86352,0.18199,0.39911,0.58268,0.08784,0.04785,0.50348,0.23066,0.12153,0.61145,0.62646,0.59383,0.91337,0.26268,0.56892,0.72331,0.49411,0.34182,0.87472,0.23782,0.14753,0.22480,0.17963,0.24760,0.44472,0.42901,0.36089,0.39725,0.41225,0.61693,0.69450,0.68288,0.73787,0.81532,0.90850,0.83327,0.87418,0.80196,0.70510,0.24582,0.07610,0.03659,0.68687,0.05521,0.33556,0.28032,0.01252,0.49647,0.16339,0.49468,0.50628,0.70641,0.82146,0.69213,0.45743,0.49291,0.13937,0.34421,0.56110,0.69395,0.68197,0.79429,0.85530,0.87836,0.60800,0.01376,0.46370,0.00010,0.38272,0.77969,0.02510,0.21594,0.13075,0.24166,0.43210,0.00011,0.08568,0.15115,0.01543,0.00010,0.50214,0.78208,0.57714,0.78229,0.75067,0.40969,0.38080,0.79954,0.69649,0.59451,0.38105,0.68233,0.23097,0.50900,0.63720,0.58499,0.77288,0.83727,0.49479,0.77175,0.53646,0.47255,0.48854,0.82060,0.84941,0.18589,0.52032,0.16520,0.64118,0.57473,0.50367,0.01276,0.00010,0.00031,0.00137,0.00010,0.02737,0.14186,0.00074,0.19660,0.16544,0.62870,0.89828,0.54900,0.41458,0.28397,0.00016,0.00012,0.00010,0.36246,0.41958,0.25651,0.24234,0.00010,0.00421,0.16242,0.00010,0.00272,0.00010,0.00010,0.43033,0.46110,0.25233,0.66761,0.47879,0.24970,0.46598,0.33037
460,0.64158,0.84523,0.46059,0.56957,0.10315,0.38287,0.00046,0.31184,0.00066,0.05327,0.00648,0.02759,0.00890,0.00151,0.05139,0.04460,0.00037,0.00315,0.00010,0.67755,0.50692,0.04508,0.43434,0.22928,0.65580,0.80939,0.55396,0.85323,0.81131,0.71813,0.21373,0.71701,0.59131,0.33336,0.04925,0.04619,0.00760,0.00444,0.00099,0.11087,0.54355,0.01057,0.00319,0.00095,0.41672,0.29290,0.46796,0.59473,0.42046,0.05530,0.62111,0.31296,0.88665,0.76806,0.45722,0.35297,0.05711,0.08810,0.05171,0.24930,0.08828,0.32813,0.88000,0.59522,0.58530,0.08232,0.00010,0.69840,0.79793,0.32652,0.00033,0.79259,0.73377,0.75915,0.44571,0.77185,0.17291,0.11362,0.49736,0.53939,0.55898,0.62011,0.08912,0.23691,0.00221,0.76979,0.79504,0.60323,0.01368,0.80738,0.74664,0.51542,0.60082,0.80338,0.32715,0.00021,0.57618,0.19516,0.00174,0.69999,0.53590,0.60952,0.48991,0.59492,0.53315,0.66440,0.40155,0.60021,0.46190,0.73682,0.53001,0.15437,0.55058,0.63744,0.76730,0.85868,0.86902,0.18839,0.41347,0.58916,0.09348,0.05019,0.49262,0.22800,0.11994,0.64774,0.65747,0.59529,0.89859,0.30015,0.56956,0.73041,0.49086,0.35024,0.88834,0.24954,0.15457,0.22988,0.18469,0.25677,0.45515,0.45071,0.38251,0.42277,0.43345,0.63383,0.72815,0.68904,0.76312,0.84748,0.92775,0.82086,0.86691,0.79878,0.69682,0.26064,0.08152,0.03985,0.66733,0.05083,0.37920,0.32876,0.01563,0.45385,0.14186,0.45670,0.48447,0.70866,0.82817,0.71170,0.43275,0.48538,0.17099,0.37857,0.59788,0.72087,0.66559,0.77056,0.83047,0.86857,0.64163,0.02646,0.46254,0.00010,0.36728,0.76742,0.03390,0.21446,0.11908,0.24490,0.42344,0.00011,0.10887,0.15465,0.02085,0.00010,0.47332,0.77406,0.55982,0.79072,0.73614,0.38998,0.33616,0.80278,0.69407,0.58100,0.36114,0.67016,0.21505,0.50318,0.60621,0.54894,0.77746,0.83354,0.48066,0.77069,0.52404,0.46122,0.47689,0.82011,0.85556,0.20571,0.53339,0.18521,0.67481,0.59161,0.51879,0.01799,0.00010,0.00069,0.00111,0.00010,0.03080,0.17612,0.00074,0.20264,0.15826,0.61248,0.90157,0.55013,0.44283,0.27680,0.00028,0.00017,0.00010,0.35336,0.42214,0.25828,0.24202,0.00010,0.00360,0.15131,0.00010,0.00234,0.00010,0.00010,0.41342,0.44455,0.21697,0.66308,0.44665,0.21622,0.42730,0.29018
465,0.61828,0.84832,0.47423,0.61360,0.09219,0.39684,0.00150,0.32026,0.00173,0.04876,0.00646,0.02428,0.00827,0.00129,0.03991,0.04472,0.00023,0.00316,0.00010,0.66263,0.48149,0.04517,0.42357,0.20010,0.65773,0.78015,0.53068,0.84799,0.83582,0.70542,0.17717,0.69619,0.56169,0.31268,0.08975,0.06644,0.01042,0.01370,0.00258,0.14277,0.56216,0.01949,0.00344,0.00065,0.39618,0.28970,0.44856,0.57526,0.39974,0.04370,0.64796,0.33924,0.87144,0.77908,0.43279,0.33137,0.09109,0.13113,0.07764,0.21071,0.08276,0.29879,0.88000,0.64529,0.57177,0.08662,0.00010,0.69349,0.78626,0.40016,0.00068,0.79741,0.74550,0.73968,0.45530,0.79431,0.18038,0.09454,0.49262,0.52185,0.55696,0.59671,0.08091,0.21318,0.00176,0.78404,0.79161,0.58420,0.01358,0.81662,0.74952,0.50196,0.61931,0.80864,0.31697,0.00061,0.53666,0.16915,0.00137,0.72372,0.53611,0.60676,0.49526,0.59545,0.55498,0.66698,0.36388,0.60392,0.43909,0.75731,0.51665,0.13292,0.53096,0.62645,0.74496,0.83527,0.87144,0.19952,0.43267,0.60191,0.10080,0.05375,0.47636,0.22681,0.11573,0.68008,0.69788,0.59641,0.87776,0.35792,0.57027,0.72983,0.48681,0.35778,0.91050,0.26674,0.16580,0.24443,0.19678,0.27437,0.46306,0.47100,0.41579,0.44316,0.46220,0.63865,0.76544,0.69899,0.78105,0.86818,0.93186,0.79915,0.85636,0.80028,0.68429,0.27763,0.08940,0.04459,0.66267,0.04718,0.43364,0.39132,0.02030,0.41756,0.12063,0.42721,0.47121,0.70844,0.81668,0.71539,0.41148,0.48188,0.21694,0.41911,0.64015,0.76068,0.65812,0.74780,0.80547,0.86524,0.68269,0.05620,0.47745,0.00010,0.33231,0.73314,0.04878,0.20927,0.11109,0.24651,0.41392,0.00012,0.14209,0.16074,0.02979,0.00010,0.43610,0.78483,0.54539,0.77577,0.72066,0.36899,0.28923,0.79775,0.71001,0.56044,0.33915,0.64642,0.19377,0.48968,0.57075,0.50842,0.78353,0.82454,0.48691,0.76437,0.50354,0.44488,0.46902,0.81075,0.85878,0.24328,0.55353,0.21991,0.71649,0.62639,0.54010,0.02776,0.00011,0.00223,0.00092,0.00010,0.03480,0.22371,0.00077,0.20683,0.15238,0.59764,0.89862,0.55623,0.47410,0.28437,0.00058,0.00032,0.00014,0.34265,0.43019,0.26397,0.24442,0.00013,0.00314,0.14349,0.00010,0.00205,0.00010,0.00010,0.39826,0.42638,0.18538,0.65313,0.42273,0.18129,0.38327,0.25006
470,0.59934,0.82922,0.48033,0.67801,0.08329,0.41533,0.00732,0.32973,0.00510,0.04648,0.00663,0.02309,0.00794,0.00115,0.03094,0.04596,0.00015,0.00300,0.00010,0.63834,0.46183,0.04483,0.40724,0.17357,0.66200,0.77858,0.48672,0.85072,0.84902,0.67046,0.13805,0.65263,0.53367,0.29367,0.17067,0.09875,0.01524,0.04652,0.00797,0.18734,0.58552,0.03744,0.00393,0.00046,0.37863,0.28472,0.42358,0.55968,0.37682,0.03366,0.66379,0.37194,0.86683,0.77916,0.41070,0.29877,0.15356,0.20529,0.12263,0.17014,0.07812,0.26641,0.88000,0.69627,0.54630,0.09331,0.00010,0.67179,0.76272,0.49106,0.00151,0.79774,0.76651,0.71254,0.45384,0.80782,0.19074,0.07718,0.48922,0.50887,0.55379,0.57727,0.07758,0.19093,0.00144,0.79399,0.79426,0.56550,0.01380,0.79714,0.76032,0.48747,0.65241,0.79867,0.31036,0.00220,0.50262,0.13921,0.00105,0.71586,0.53586,0.60282,0.50371,0.59280,0.58153,0.66932,0.32811,0.60210,0.41163,0.76392,0.50546,0.11467,0.49910,0.61775,0.73965,0.81485,0.87265,0.21836,0.45368,0.62035,0.10829,0.05824,0.46605,0.22208,0.11079,0.70816,0.75067,0.59565,0.86903,0.43113,0.56938,0.72216,0.48114,0.36462,0.90387,0.28962,0.18295,0.27174,0.22218,0.30526,0.46591,0.49297,0.44919,0.46775,0.49758,0.64678,0.77250,0.71018,0.78955,0.86593,0.92102,0.79914,0.85939,0.80317,0.66560,0.29219,0.10048,0.05170,0.67446,0.04457,0.49909,0.46552,0.02686,0.38599,0.09979,0.39614,0.44888,0.69650,0.80245,0.71812,0.38234,0.48840,0.27861,0.46956,0.67818,0.79556,0.65750,0.74263,0.79869,0.86143,0.71371,0.12385,0.50029,0.00010,0.29251,0.70332,0.07255,0.19947,0.10631,0.24599,0.40762,0.00015,0.18434,0.16868,0.04370,0.00022,0.39679,0.79195,0.52623,0.73765,0.70508,0.33510,0.24311,0.78666,0.72268,0.53458,0.31523,0.63150,0.16426,0.47087,0.53422,0.46293,0.78076,0.82576,0.49527,0.75697,0.46660,0.43036,0.45071,0.79921,0.85485,0.28837,0.57482,0.25781,0.76034,0.67037,0.56697,0.04617,0.00024,0.00959,0.00079,0.00010,0.04075,0.28500,0.00082,0.21270,0.14768,0.58891,0.89725,0.58148,0.50020,0.30104,0.00165,0.00093,0.00023,0.33222,0.43794,0.27240,0.25152,0.00020,0.00287,0.13576,0.00010,0.00186,0.00010,0.00010,0.38409,0.40959,0.15316,0.63032,0.39012,0.14369,0.33462,0.20700
475,0.57164,0.80627,0.48529,0.74190,0.07566,0.43558,0.03554,0.34577,0.01415,0.04687,0.00698,0.02381,0.00776,0.00108,0.02416,0.04798,0.00012,0.00254,0.00010,0.61911,0.45007,0.04315,0.38284,0.14546,0.64658,0.80622,0.44961,0.86214,0.83196,0.62957,0.10367,0.61574,0.50258,0.27104,0.30723,0.14587,0.02376,0.13836,0.02421,0.24004,0.60411,0.06788,0.00465,0.00031,0.35809,0.27900,0.40230,0.54380,0.34669,0.02525,0.68007,0.40201,0.87232,0.76263,0.38912,0.25718,0.25546,0.31610,0.19502,0.13094,0.07541,0.22811,0.88000,0.74256,0.52911,0.10261,0.00010,0.65061,0.74211,0.58880,0.00375,0.79421,0.74518,0.68435,0.45025,0.79269,0.20053,0.06256,0.48809,0.50791,0.53911,0.57153,0.07847,0.17053,0.00127,0.79840,0.78166,0.55833,0.01433,0.74996,0.76699,0.47232,0.68801,0.76613,0.30446,0.00826,0.46262,0.11054,0.00083,0.68551,0.53991,0.59738,0.51532,0.58904,0.60925,0.67106,0.29866,0.58691,0.37370,0.73511,0.48650,0.09769,0.44986,0.60840,0.74558,0.80957,0.86347,0.24130,0.47094,0.63908,0.11655,0.06361,0.46670,0.21497,0.10758,0.74462,0.80996,0.59674,0.87467,0.50691,0.57121,0.72270,0.47291,0.37112,0.88573,0.31633,0.20748,0.30501,0.25903,0.34737,0.46633,0.51443,0.47199,0.49932,0.53533,0.67686,0.75906,0.71413,0.79384,0.84728,0.89949,0.82897,0.88237,0.80055,0.64360,0.30943,0.11423,0.06078,0.68966,0.04326,0.57234,0.55102,0.03522,0.35177,0.08002,0.35734,0.41285,0.68059,0.80333,0.73939,0.34540,0.49904,0.34400,0.53240,0.71034,0.81342,0.65095,0.75803,0.80818,0.86504,0.72679,0.24800,0.51615,0.00010,0.25987,0.68220,0.10660,0.19014,0.10481,0.24207,0.40712,0.00020,0.22935,0.17930,0.06175,0.00048,0.35489,0.78122,0.49937,0.70570,0.68453,0.29681,0.19648,0.77392,0.70890,0.51824,0.29270,0.62046,0.13614,0.44596,0.49316,0.41232,0.76617,0.83302,0.48325,0.74713,0.42852,0.41226,0.41302,0.78845,0.84761,0.33502,0.59444,0.30180,0.80076,0.70933,0.59677,0.08018,0.00068,0.04060,0.00071,0.00010,0.05027,0.35576,0.00090,0.21901,0.14280,0.58077,0.89907,0.62440,0.52146,0.32017,0.00524,0.00292,0.00091,0.32651,0.44925,0.28233,0.26052,0.00041,0.00269,0.12543,0.00010,0.00178,0.00011,0.00010,0.37204,0.39446,0.11986,0.59840,0.34243,0.10746,0.28395,0.16612
480,0.53286,0.80215,0.49459,0.77766,0.06923,0.45685,0.12475,0.36933,0.03151,0.04937,0.00750,0.02628,0.00766,0.00106,0.01908,0.05068,0.00010,0.00183,0.00010,0.61128,0.43267,0.03948,0.35290,0.11721,0.61510,0.81747,0.41849,0.86937,0.80513,0.59824,0.07514,0.58917,0.46680,0.23873,0.48066,0.20539,0.03803,0.30783,0.06220,0.29122,0.61229,0.10823,0.00574,0.00024,0.33615,0.27431,0.38912,0.52420,0.31293,0.01856,0.70524,0.43962,0.87543,0.74337,0.35655,0.21959,0.39603,0.45210,0.29638,0.09770,0.07485,0.19020,0.88000,0.77546,0.51378,0.11338,0.00010,0.63954,0.72074,0.68576,0.00923,0.78623,0.70684,0.66088,0.44523,0.76382,0.20950,0.05070,0.48686,0.51782,0.51265,0.57793,0.08260,0.15243,0.00115,0.80177,0.74299,0.56263,0.01508,0.71157,0.75591,0.45499,0.70274,0.73803,0.29837,0.02459,0.41179,0.08455,0.00065,0.66689,0.54292,0.59388,0.52523,0.58859,0.63772,0.67201,0.27716,0.56216,0.32913,0.69768,0.45486,0.08185,0.39814,0.59121,0.75088,0.82428,0.85676,0.26688,0.48630,0.65490,0.12765,0.06992,0.47387,0.20963,0.10618,0.78737,0.85467,0.59793,0.88953,0.57683,0.57120,0.73834,0.46352,0.37741,0.87987,0.34415,0.23698,0.33800,0.29930,0.39010,0.46482,0.53920,0.49201,0.54267,0.57455,0.72069,0.76418,0.70920,0.80567,0.83635,0.88878,0.86302,0.90424,0.78835,0.62001,0.33105,0.13127,0.07294,0.69872,0.04230,0.63426,0.63303,0.04515,0.31216,0.06191,0.31273,0.37059,0.66953,0.81391,0.76643,0.30637,0.49867,0.39412,0.59059,0.73687,0.81459,0.62578,0.76648,0.82187,0.86254,0.72996,0.42693,0.51977,0.00010,0.22853,0.65918,0.14420,0.18310,0.10587,0.23789,0.40222,0.00028,0.26780,0.19222,0.07986,0.00095,0.31129,0.75549,0.46437,0.69297,0.65861,0.26161,0.15362,0.76866,0.67766,0.49227,0.27255,0.59264,0.10689,0.41814,0.44506,0.35687,0.74914,0.82212,0.46078,0.73179,0.39699,0.38107,0.38075,0.77704,0.84140,0.37558,0.61596,0.35155,0.83203,0.73433,0.62277,0.13497,0.00206,0.13076,0.00066,0.00010,0.06330,0.41916,0.00102,0.22247,0.13844,0.57901,0.89757,0.66421,0.54473,0.34016,0.01474,0.00741,0.00419,0.32654,0.45919,0.29282,0.27047,0.00090,0.00261,0.11018,0.00011,0.00177,0.00010,0.00010,0.36132,0.38138,0.09069,0.57071,0.29295,0.07703,0.23367,0.12498
